Repository: PhilV1tt/mini-rag

# Pediluve pour l'intelligence Lab

1 - Lancer wordtovec.py pour entrainer les vecteurs

2 - lancer rag.py

File: data/Solar_cell.txt (part 1 of 2)
A solar cell, also known as a photovoltaic cell (PV cell), is an electronic device that converts the energy of light directly into electricity by using the photovoltaic effect. It is a type of photoelectric cell, a device whose electrical characteristics (such as current, voltage, or resistance) vary when it is exposed to light. Individual solar cell devices are often the electrical building blocks of photovoltaic modules, known colloquially as "solar panels". Almost all commercial PV cells consist of crystalline silicon, with a market share of 95%. Cadmium telluride thin-film solar cells account for the remainder. The common single-junction silicon solar cell can produce a maximum open-circuit voltage of approximately 0.5 to 0.6 volts.
Photovoltaic cells may operate under sunlight or artificial light. In addition to producing solar power, they can be used as a photodetector (for example infrared detectors), to detect light or other electromagnetic radiation near the visible light range, as well as to measure light intensity.
The operation of a PV cell requires three basic attributes:

The absorption of light, generating excitons (bound electron-hole pairs), unbound electron-hole pairs (via excitons), or plasmons.
The separation of charge carriers of opposite types.
The separate extraction of those carriers to an external circuit.
There are multiple input factors that affect the output power of solar cells, such as temperature, material properties, weather conditions, solar irradiance and more.
A similar type of "photoelectrolytic cell" (photoelectrochemical cell), can refer to devices

using light to excite electrons that can further be transported by a semiconductor which delivers the energy (like that explored by Edmond Becquerel and implemented in modern dye-sensitized solar cells)
using light to split water directly into hydrogen and oxygen which can further be used in power generation
In contrast to outputting power directly, a solar thermal collector absorbs sunlight, to produce either

direct heat as a "solar thermal module" or "solar hot water panel"
indirect heat to be used to spin turbines in electrical power generation.
Arrays of solar cells are used to make solar modules that generate a usable amount of direct current (DC) from sunlight. Strings of solar modules create a solar array to generate solar power using solar energy, many times using an inverter to convert the solar power to alternating current (AC).


== Applications ==


=== Vehicular applications ===

Electric vehicles that operate off of solar energy or sunlight are commonly referred to as solar cars. These vehicles use solar panels to convert absorbed light into electrical energy to be used by electric motors, with any excess energy stored in batteries. Batteries in solar-powered vehicles differ from starting batteries in standard ICE cars because they are fashioned to impart power towards electrical components of the vehicle for a long durations.
The first instance of photovoltaic cells within vehicular applications was around midway through the second half of the 1900s. In an effort to increase publicity and awareness in solar powered transportation Hans Tholstrup decided to set up the first edition of the World Solar Challenge in 1987. It was a 3000 km race across the Australian outback where competitors from industry research groups and top universities around the globe were invited to compete. General Motors ended up winning the event by a significant margin with their Sunraycer vehicle that achieved speeds of over 40 mph. Contrary to popular belief, solar powered cars are one of the oldest alternative energy vehicles.


=== Cells, modules, panels and systems ===

Multiple solar cells in an integrated group, all oriented in one plane, constitute a solar photovoltaic panel or module. Photovoltaic modules often have a sheet of glass on the sun-facing side, allowing light to pass while protecting the semiconductor wafers. Solar cells connected in series creates an additive higher voltage, while connecting in parallel yields an additive higher current.
Parallel cells without bypass or shunt diodes that experience shade can shut down the weaker (less illuminated) parallel string (each string a number of series connected cells) causing substantial power loss and possible damage because of the reverse bias applied to the shaded cells by their illuminated partners.
Solar modules can be interconnected to create an array with a desired peak DC voltage and loading current capacity. This functionality can also be accomplished with various other solar devices that do more than just create the desired voltages and currents, such as with MPPTs (maximum power point trackers) or module level power electronic (MLPE) units: microinverters or DC-DC optimizers.
Multiple solar cells assembled together in a single plane form a solar photovoltaic (PV) panel or module. These modules typically feature a glass sheet on the sun-facing side, which allows sunlight to pass through while safeguarding the semiconductor wafers from environmental factors. Connecting solar cells in series increases the voltage output, whereas parallel connections enhance the current output.
Solar modules are often equipped with bypass diodes that isolate shaded cells, preventing them from affecting the performance of the entire string. These diodes allow the current to bypass the shaded or underperforming cells, thereby minimizing power loss and reducing the risk of damage.

By 2020, the United States cost per watt for a utility scale system had declined to $0.94.


=== Space ===

Solar cells were first used in a prominent application when they were proposed and flown on the Vanguard satellite in 1958, as an alternative power source to the primary battery power source. By adding cells to the outside of the body, the mission time could be extended with no major changes to the spacecraft or its power systems. In 1959 the United States launched Explorer 6, featuring large wing-shaped solar arrays, which became a common feature in satellites. These arrays consisted of 9600 Hoffman solar cells.
By the 1960s, solar cells were (and still are) the main power source for most Earth orbiting satellites and a number of probes into the Solar System, since they offered the best power-to-weight ratio. The success of the space solar power market drove the development of higher efficiencies in solar cells, due to limited other power options and the desire for the best possible cells, up until the National Science Foundation "Research Applied to National Needs" program began to push development of solar cells for terrestrial applications.
In the early 1990s the technology used for space solar cells diverged from the silicon technology used by terrestrial panels, with the spacecraft application shifting to gallium arsenide-based III-V semiconductor materials, which then evolved into the modern III-V multijunction photovoltaic cell used on spacecraft that are lightweight, compact, flexible, and highly efficient. State of the art technology implemented on satellites uses multi-junction photovoltaic cells, which are composed of different p–n junctions with varying bandgaps in order to utilize a wider spectrum of the Sun's energy. Space solar cells additionally diverged from the protective layer used by terrestrial panels, with space applications using flexible laminate layers.
Additionally, large satellites require the use of large solar arrays to produce electricity. These solar arrays need to be broken down to fit in the geometric constraints of the launch vehicle the satellite travels on before being injected into orbit. Historically, solar cells on satellites consisted of several small terrestrial panels folded together. These small panels would be unfolded into a large panel after the satellite is deployed in its orbit. Newer satellites aim to use flexible rollable solar arrays that are very lightweight and can be packed into a very small volume. The smaller size and weight of these flexible arrays drastically decreases the overall cost of launching a satellite due to the direct relationship between payload weight and launch cost of a launch vehicle.
In 2020, the US Naval Research Laboratory conducted its first test of solar power generation in a satellite, the Photovoltaic Radio-frequency Antenna Module (PRAM) experiment aboard the Boeing X-37.


== History ==

The photovoltaic effect was experimentally demonstrated first by French physicist Edmond Becquerel. In 1839, at age 19, he built the world's first photovoltaic cell in his father's laboratory. Willoughby Smith first described the "Effect of Light on Selenium during the passage of an Electric Current" in a 20 February 1873 issue of Nature. In 1876 William Grylls Adams and Richard Evans Day constructed the first solid state photovoltaic cell. In 1883 Charles Fritts built another solid state photovoltaic cell by coating the semiconductor selenium with a thin layer of gold to form the junctions; the device was only around 1% efficient. Other milestones include:

1888 – Russian physicist Aleksandr Stoletov built the first cell based on the outer photoelectric effect discovered by Heinrich Hertz in 1887.
1904 – Julius Elster, together with Hans Friedrich Geitel, devised the first practical photoelectric cell.
1905 – Albert Einstein proposed a new quantum theory of light and explained the photoelectric effect in a landmark paper, for which he received the Nobel Prize in Physics in 1921.
1941 – Vadim Lashkaryov discovered p–n junctions in Cu2O and Ag2S protocells.
1946 – Russell Ohl patented the modern junction semiconductor solar cell, while working on the series of advances that would lead to the transistor.
1948 - Introduction to the World of Semiconductors states Kurt Lehovec may have been the first to explain the photo-voltaic effect in the peer-reviewed journal Physical Review.
1954 – The first practical photovoltaic cell was publicly demonstrated at Bell Laboratories. The inventors were Calvin Souther Fuller, Daryl Chapin and Gerald Pearson.
1958 – Solar cells gained prominence with their incorporation onto the Vanguard I satellite.


=== Improved manufacturing methods post 1960s ===
Pricing and efficiency Improvements were gradual over the 1960s. One reason that costs remained high was because space users were willing to pay for the best possible cells, leaving no reason to invest in lower-cost, less-efficient solutions. Also, price was determined largely by the semiconductor industry; their move to integrated circuits in the 1960s led to the availability of larger boules at lower relative prices. As their price fell, the price of the resulting cells did as well. These effects lowered 1971 cell costs to some $100,000 per watt.
In late 1969 Elliot Berman joined Exxon's task force which was looking for projects 30 years in the future and in April 1973 he founded Solar Power Corporation (SPC), a wholly owned subsidiary of Exxon at that time. The group concluded that electrical power would be much more expensive by 2000, and felt that the increase in price would make alternative energy sources more attractive. He conducted a market study and concluded that a price per watt of about $20/watt would create significant demand. To reduce costs, the team

eliminated the steps of polishing the wafers and coating them with an anti-reflective layer, by relying on rough-sawn wafer surfaces.
replaced the expensive materials and hand wiring used in space applications with a printed circuit board on the back, acrylic plastic on the front, and silicone glue between the two, "potting" the cells.
used solar cells that could be made using cast-off material from the electronics market.
By 1973 they announced a product, and SPC convinced Tideland Signal to use its panels to power navigational buoys, initially for the U.S. Coast Guard.


=== Research and industrial production post 1970's ===
Research into solar power for terrestrial applications became prominent with the U.S. National Science Foundation's Advanced Solar Energy Research and Development Division within the "Research Applied to National Needs" program, which ran from 1969 to 1977, and funded research on developing solar power for ground electrical power systems. A 1973 conference, the "Cherry Hill Conference", set forth the technology goals required to achieve this goal and outlined an ambitious project for achieving them, kicking off an applied research program that would be ongoing for several decades. The program was eventually taken over by the Energy Research and Development Administration (ERDA), which was later merged into the U.S. Department of Energy.
Following the 1973 oil crisis, oil companies used their higher profits to start (or buy) solar firms, and were for decades the largest producers. Exxon, ARCO, Shell, Amoco (later purchased by BP) and Mobil all had major solar divisions during the 1970s and 1980s. Technology companies also participated, including General Electric, Motorola, IBM, Tyco and RCA.


== Declining costs and exponential capacity growth ==

Adjusting for inflation, it cost $96 per watt for a solar module in the mid-1970s. Process improvements and a very large boost in production have brought that figure down more than 99%, to 30¢ per watt in 2018

and as low as 20¢ per watt in 2020.

Swanson's law is an observation similar to Moore's Law that states that solar cell prices fall 20% for every doubling of industry capacity. It was featured in an article in the British weekly newspaper The Economist in late 2012. Balance of system costs are now higher than the solar panels alone, where in 2018 commercial arrays could be built at below $1.00 a watt, fully commissioned.
Over decades, costs for solar cells and panels has declined for many reasons:

Larger boules. When the semiconductor industry moved to ever-larger boules, older equipment became inexpensive.
Larger physical solar cell size. Sizes grew as surplus semiconductor equipment became available. ARCO Solar's original panels used cells 2 to 4 inches (50 to 100 mm) in diameter. Panels in the 1990s and early 2000s generally used 125 mm wafers; since 2008, almost all new panels use greater than 156mm cells, and by 2020 even larger 182mm 'M10' cells.
Availability of large, high-quality glass sheets to cover the panels. Widespread introduction of flat screen televisions in the late 1990s and early 2000s led to such availability.
Thinner solar cells. High silicon prices in 2004–2008 encouraged silicon solar cell manufacturers to reduce silicon consumption by making them thinner; whereby 2008, according to Jef Poortmans, director of IMEC's organic and solar department, cells used 8–9 grams (0.28–0.32 oz) of silicon per watt of power generation, with typical wafer thicknesses in the neighborhood of 200 microns.
During the 1990s, polysilicon ("poly") cells became increasingly popular. These cells offer less efficiency than their mono-silicon ("mono") counterparts, but are grown in large vats that reduce cost. By the mid-2000s, poly was dominant in the low-cost panel market, but more recently the mono-silicon cells have returned to widespread use due to the efficiency gains.
Crystalline silicon panels dominate worldwide markets and are mostly manufactured in China and Taiwan. By late 2011, a drop in European demand dropped prices for crystalline solar modules to about $1.09 per watt down sharply from 2010. Prices continued to fall in 2012, reaching $0.62/watt by 4Q2012.
It was anticipated that electricity from PV will be competitive with wholesale electricity costs all across Europe and the energy payback time of crystalline silicon modules can be reduced to below 0.5 years by 2020.
Falling costs are considered one of the biggest factors in the rapid growth of renewable energy,  of 2016, solar PV is growing fastest in Asia, with China and Japan currently accounting for half of worldwide deployment. Costs of solar photovoltaic electricity fell by ~85% between 2010 (when solar and wind made up 1.7% of global electricity generation) and 2021 (where they made up 8.7%). Global installed PV capacity reached at least 301 gigawatts in 2016, and grew to supply 1.3% of global power by 2016. In 2019 solar cells accounted for ~3 % of the world's electricity generation at 720 Tw-hr.


=== Subsidies and grid parity ===
Solar-specific feed-in tariffs vary by and within country countries. Such tariffs can encourage the development of solar power projects and to achieve grid parity. Grid parity, the point at which photovoltaic electricity is equal to or cheaper than grid power without subsidies, is expected to be first achieved in areas with abundant sun and high electricity costs such as in California and Japan. In 2007 BP claimed grid parity for Hawaii and other islands that otherwise use diesel fuel to produce electricity. George W. Bush set 2015 as the date for grid parity in the US. The Photovoltaic Association reported in 2012 that Australia had reached grid parity (ignoring feed in tariffs).
The price of solar panels fell steadily for 40 years, interrupted in 2004 when high subsidies in Germany drastically increased demand there and greatly increased the price of purified silicon (which is used in computer chips as well as solar panels). The Great Recession and the onset of Chinese manufacturing caused prices to resume their decline. In the four years after January 2008 prices for solar modules in Germany dropped from €3 to €1 per peak watt. During that same time production capacity surged with an annual growth of more than 50%. China increased solar panel production market share from 8% in 2008 to over 55% in the last quarter of 2010. In December 2012 the price of Chinese solar panels had dropped to $0.60/Wp (crystalline modules). (The abbreviation Wp stands for watt peak capacity, or the maximum capacity under optimal conditions.)
As of the end of 2016, it was reported that spot prices for assembled solar panels (not cells) had fallen to a record-low of US$0.36/Wp. The second largest supplier, Canadian Solar Inc., had reported costs of US$0.37/Wp in the third quarter of 2016, having dropped $0.02 from the previous quarter, and hence was probably still at least breaking even. Many producers expected costs would drop to the vicinity of $0.30 by the end of 2017. It was also reported that new solar installations were cheaper than coal-based thermal power plants in some regions of the world, and this was expected to be the case in most of the world within a decade.


== Theory ==

A solar cell is made of semiconducting materials, such as silicon, that have been fabricated into a p–n junction. Such junctions are made by doping one side of the device p-type and the other n-type, for example in the case of silicon by introducing small concentrations of boron or phosphorus respectively.
Solar cells use "doping" of the silicon substrate to lower the activation energy thereby making the cell more efficient in converting photons to retrievable electrons. Doping chemicals such as boron (p-type) are applied into the semiconductor crystal in order to create donor and acceptor energy levels substantially closer to the valence and conductor bands. In doing so, the addition of boron impurity allows the activation energy to decrease twenty-fold from 1.12 eV to 0.05 eV. Since the potential difference (EB) is so low, the boron is able to thermally ionize at room temperatures. This allows for free energy carriers in the conduction and valence bands thereby allowing greater conversion of photons to electrons.
In operation, photons in sunlight hit the solar cell and are absorbed by the semiconductor. When the photons are absorbed, electrons are excited from the valence band to the conduction band (or from occupied to unoccupied molecular orbitals in the case of an organic solar cell), producing electron-hole pairs. If the electron-hole pairs are created near the junction between p-type and n-type materials the local electric field sweeps them apart to opposite electrodes, producing an excess of electrons on one side and an excess of holes on the other. When the solar cell is unconnected (or the external electrical load is very high) the electrons and holes will ultimately restore equilibrium by diffusing back across the junction against the field and recombine with each other giving off heat, but if the load is small enough then it is easier for equilibrium to be restored by the excess electrons going around the external circuit, doing useful work along the way.
The most commonly known solar cell is configured as a large-area p–n junction made from silicon. Other possible solar cell types are organic solar cells, dye sensitized solar cells, perovskite solar cells, quantum dot solar cells, etc. The illuminated side of a solar cell generally has a transparent conducting film for allowing light to enter into the active material and to collect the generated charge carriers. Typically, films with high transmittance and high electrical conductance such as indium tin oxide, conducting polymers, or conducting nanowire networks are used for the purpose.


== Efficiency ==

Solar cell efficiency may be broken down into reflectance efficiency, thermodynamic efficiency, charge carrier separation efficiency and conductive efficiency. The overall efficiency is the product of these individual metrics.
The power conversion efficiency of a solar cell is a parameter which is defined by the fraction of incident power converted into electricity.
A solar cell has a voltage dependent efficiency curve, temperature coefficients, and allowable shadow angles.
Due to the difficulty in measuring these parameters directly, other parameters are substituted: thermodynamic efficiency, quantum efficiency, integrated quantum efficiency, VOC ratio, and fill factor. Reflectance losses are a portion of quantum efficiency under "external quantum efficiency". Recombination losses make up another portion of quantum efficiency, VOC ratio, and fill factor. Resistive losses are predominantly categorized under fill factor, but also make up minor portions of quantum efficiency, VOC ratio.
The fill factor is the ratio of the actual maximum obtainable power to the product of the open-circuit voltage and short-circuit current. This is a key parameter in evaluating performance. In 2009, typical commercial solar cells had a fill factor > 0.70. Grade B cells were usually between 0.4 and 0.7. Cells with a high fill factor have a low equivalent series resistance and a high equivalent shunt resistance, so less of the current produced by the cell is dissipated in internal losses.
Single p–n junction crystalline silicon devices are now approaching the theoretical limiting power efficiency of 33.16%, noted as the Shockley–Queisser limit in 1961. In the extreme, with an infinite number of layers, the corresponding limit is 86% using concentrated sunlight.

In 2014, three companies broke the record of 25.6% for a silicon solar cell. Panasonic's was the most efficient. The company moved the front contacts to the rear of the panel, eliminating shaded areas. In addition they applied thin silicon films to the (high quality silicon) wafer's front and back to eliminate defects at or near the wafer surface.
In 2015, a 4-junction GaInP/GaAs//GaInAsP/GaInAs solar cell achieved a new laboratory record efficiency of 46.1% (concentration ratio of sunlight = 312) in a French-German collaboration between the Fraunhofer Institute for Solar Energy Systems (Fraunhofer ISE), CEA-LETI and SOITEC.
In September 2015, Fraunhofer ISE announced the achievement of an efficiency above 20% for epitaxial wafer cells. The work on optimizing the atmospheric-pressure chemical vapor deposition (APCVD) in-line production chain was done in collaboration with NexWafe GmbH, a company spun off from Fraunhofer ISE to commercialize production.
For triple-junction thin-film solar cells, the world record is 13.6%, set in June 2015.
In 2016, researchers at Fraunhofer ISE announced a GaInP/GaAs/Si triple-junction solar cell with two terminals reaching 30.2% efficiency without concentration.
In 2017, a team of researchers at National Renewable Energy Laboratory (NREL), EPFL and CSEM (Switzerland) reported record one-sun efficiencies of 32.8% for dual-junction GaInP/GaAs solar cell devices. In addition, the dual-junction device was mechanically stacked with a Si solar cell, to achieve a record one-sun efficiency of 35.9% for triple-junction solar cells.


== Materials ==

Solar cells are typically named after the semiconducting material of which they are composed. These materials have varying characteristics to absorb optimal available sunlight spectrum. Some cells are designed to handle sunlight that reaches the Earth's surface, while others are optimized for use in space. Solar cells can be made of a single layer of light-absorbing material (single-junction) or use multiple physical configurations (multi-junctions) to take advantage of various absorption and charge separation mechanisms.
Solar cells can be classified into first, second and third generation:

First generation cells—also called conventional, traditional or wafer-based cells—are made of crystalline silicon, the commercially predominant PV technology, that includes materials such as polysilicon and monocrystalline silicon.
Second generation cells are thin film solar cells, that include amorphous silicon, CdTe and CIGS cells and are commercially significant in utility-scale photovoltaic power stations, building integrated photovoltaics or in small stand-alone power system.
Third generation of solar cells includes a number of thin-film technologies often described as emerging photovoltaics—most of them have not yet been commercially applied and are still in the research or development phase. Many use organic materials, often organometallic compounds as well as inorganic substances. Despite the fact that their efficiencies had been low and the stability of the absorber material was often too short for commercial applications, there is research into these technologies as they promise to achieve the goal of producing low-cost, high-efficiency solar cells.
As of 2016, the most popular and efficient solar cells were those made from thin wafers of silicon which are also the oldest solar cell technology.


=== Crystalline silicon ===

By far, the most prevalent bulk material for solar cells is crystalline silicon (c-Si), also known as "solar grade silicon". Bulk silicon is separated into multiple categories according to crystallinity and crystal size in the resulting ingot, ribbon or wafer. These cells are entirely based around the concept of a p–n junction. Solar cells made of c-Si are made from wafers between 160 and 240 micrometers thick.


==== Monocrystalline silicon ====

Monocrystalline silicon (mono-Si) solar cells feature a single-crystal composition that enables electrons to move more freely than in a multi-crystal configuration. Consequently, monocrystalline solar panels deliver a higher efficiency than their multicrystalline counterparts. The corners of the cells look clipped, like an octagon, because the wafer material is cut from cylindrical ingots, that are typically grown by the Czochralski process. Solar panels using mono-Si cells display a distinctive pattern of small white diamonds.


==== Epitaxial silicon development ====
Epitaxial wafers of crystalline silicon can be grown on a monocrystalline silicon "seed" wafer by chemical vapor deposition (CVD), and then detached as self-supporting wafers of some standard thickness (e.g., 250 μm) that can be manipulated by hand, and directly substituted for wafer cells cut from monocrystalline silicon ingots. Solar cells made with this "kerfless" technique can have efficiencies approaching those of wafer-cut cells, but at appreciably lower cost if the CVD can be done at atmospheric pressure in a high-throughput inline process. The surface of epitaxial wafers may be textured to enhance light absorption.
In June 2015, it was reported that heterojunction solar cells grown epitaxially on n-type monocrystalline silicon wafers had reached an efficiency of 22.5% over a total cell area of 243.4 cm
  
    
      
        
          
          
            2
          
        
      
    
    {\displaystyle ^{2}}
  
. Heterojunction solar cells reached mass-production some time before 2022. It had also overtaken aluminum-back surface field (Al-BSF) panels in market share. However, it is not expected to outgrow conventional TOPCon (Tunnel Oxide Passivated Contact) due to similar theoretical efficiency ceilings and higher production costs.


==== Polycrystalline silicon ====

Polycrystalline silicon, or multicrystalline silicon (multi-Si) cells are made from cast square ingots—large blocks of molten silicon carefully cooled and solidified. They consist of small crystals giving the material its typical metal flake effect. Polysilicon cells are the most common type used in photovoltaics and are less expensive, but also less efficient, than those made from monocrystalline silicon.


==== Ribbon silicon ====
Ribbon silicon is a type of polycrystalline silicon—it is formed by drawing flat thin films from molten silicon and results in a polycrystalline structure. These cells are cheaper to make than multi-Si, due to a great reduction in silicon waste, as this approach does not require sawing from ingots. However, they are also less efficient.


==== Mono-like-multi silicon (MLM) ====
This form was developed in the 2000s and introduced commercially around 2009. Also called cast-mono, this design uses polycrystalline casting chambers with small "seeds" of mono material. The result is a bulk mono-like material that is polycrystalline around the outsides. When sliced for processing, the inner sections are high-efficiency mono-like cells (but square instead of "clipped"), while the outer edges are sold as conventional poly. This production method results in mono-like cells at poly-like prices.


=== Thin film ===

Thin-film technologies reduce the amount of active material in a cell. Most designs sandwich active material between two panes of glass. Since silicon solar panels only use one pane of glass, thin film panels are approximately twice as heavy as crystalline silicon panels, although they have a smaller ecological impact (determined from life cycle analysis).


==== Cadmium telluride ====

Cadmium telluride is the only thin film material so far to rival crystalline silicon in cost/watt. However cadmium is highly toxic and tellurium (anion: "telluride") supplies are limited. The cadmium present in the cells would be toxic if released. However, release is impossible during normal operation of the cells and is unlikely during fires in residential roofs. A square meter of CdTe contains approximately the same amount of Cd as a single C cell nickel-cadmium battery, in a more stable and less soluble form.


==== Copper indium gallium selenide ====

Copper indium gallium selenide (CIGS) is a direct band gap material. It has the highest efficiency (~20%) among all commercially significant thin film materials (see CIGS solar cell). Traditional methods of fabrication involve vacuum processes including co-evaporation and sputtering. Recent developments at IBM and Nanosolar attempt to lower the cost by using non-vacuum solution processes.


==== Silicon thin film ====
Silicon thin-film cells are mainly deposited by chemical vapor deposition (typically plasma-enhanced, PE-CVD) from silane gas and hydrogen gas. Depending on the deposition parameters, this can yield amorphous silicon (a-Si or a-Si:H), protocrystalline silicon or nanocrystalline silicon (nc-Si or nc-Si:H), also called microcrystalline silicon.
Amorphous silicon is the most well-developed thin film technology to-date. An amorphous silicon (a-Si) solar cell is made of non-crystalline or microcrystalline silicon. Amorphous silicon has a higher bandgap (1.7 eV) than crystalline silicon (c-Si) (1.1 eV), which means it absorbs the visible part of the solar spectrum more strongly than the higher power density infrared portion of the spectrum. The production of a-Si thin film solar cells uses glass as a substrate and deposits a very thin layer of silicon by plasma-enhanced chemical vapor deposition (PECVD).
Protocrystalline silicon with a low volume fraction of nanocrystalline silicon is optimal for high open-circuit voltage. Nc-Si has about the same bandgap as c-Si and nc-Si and a-Si can advantageously be combined in thin layers, creating a layered cell called a tandem cell. The top cell in a-Si absorbs the visible light and leaves the infrared part of the spectrum for the bottom cell in nc-Si.


==== Gallium arsenide thin film ====
The semiconductor material gallium arsenide (GaAs) is also used for single-crystalline thin film solar cells. Although GaAs cells are very expensive, they hold the world's record in efficiency for a single-junction solar cell at 28.8%. Typically fabricated on crystalline silicon wafer with a 41% fill factor, by moving to porous silicon fill factor can be increased to 56% with potentially reduced cost. Using less active GaAs material by fabricating nanowires is another potential pathway to cost reduction. GaAs is more commonly used in multijunction photovoltaic cells for concentrated photovoltaics (CPV, HCPV) and for solar panels on spacecraft, as the industry favours efficiency over cost for space-based solar power.


=== Multijunction cells ===

Multi-junction cells consist of multiple thin films, each essentially a solar cell grown on top of another, typically using metalorganic vapour phase epitaxy. Each layer has a different band gap energy to allow it to absorb electromagnetic radiation over a different portion of the spectrum. Multi-junction cells were originally developed for special applications such as satellites and space exploration, but are now used increasingly in terrestrial concentrator photovoltaics (CPV), an emerging technology that uses lenses and curved mirrors to concentrate sunlight onto small, highly efficient multi-junction solar cells. By concentrating sunlight up to a thousand times, High concentration photovoltaics (HCPV) has the potential to outcompete conventional solar PV in the future.
Tandem solar cells based on monolithic, series connected, gallium indium phosphide (GaInP), gallium arsenide (GaAs), and germanium (Ge) p–n junctions, are increasing sales, despite cost pressures. Between December 2006 and December 2007, the cost of 4N gallium metal rose from about $350 per kg to $680 per kg. Additionally, germanium metal prices have risen substantially to $1000–1200 per kg this year. Those materials include gallium (4N, 6N and 7N Ga), arsenic (4N, 6N and 7N) and germanium, pyrolitic boron nitride (pBN) crucibles for growing crystals, and boron oxide, these products are critical to the entire substrate manufacturing industry.
A triple-junction cell, for example, may consist of the semiconductors: GaAs, Ge, and GaInP2. Triple-junction GaAs solar cells were used as the power source of the Dutch four-time World Solar Challenge winners Nuna in 2003, 2005 and 2007 and by the Dutch solar cars Solutra (2005), Twente One (2007) and 21Revolution (2009). GaAs based multi-junction devices are the most efficient solar cells to date. On 15 October 2012, triple junction metamorphic cells reached a record high of 44%. In 2022, researchers at Fraunhofer Institute for Solar Energy Systems ISE in Freiburg, Germany, demonstrated a record solar cell efficiency of 47.6% under 665-fold sunlight concentration with a four-junction concentrator solar cell.


==== GaInP/Si dual-junction solar cells ====
In 2016, a new approach was described for producing hybrid photovoltaic wafers combining the high efficiency of III-V multi-junction solar cells with the economies and wealth of experience associated with silicon. The technical complications involved in growing the III-V material on silicon at the required high temperatures, a subject of study for some 30 years, are avoided by epitaxial growth of silicon on GaAs at low temperature by plasma-enhanced chemical vapor deposition (PECVD).
Si single-junction solar cells have been widely studied for decades and are reaching their practical efficiency of ~26% under 1-sun conditions. Increasing this efficiency may require adding more cells with bandgap energy larger than 1.1 eV to the Si cell, allowing to convert short-wavelength photons for generation of additional voltage. A dual-junction solar cell with a band gap of 1.6–1.8 eV as a top cell can reduce thermalization loss, produce a high external radiative efficiency and achieve theoretical efficiencies over 45%. A tandem cell can be fabricated by growing the GaInP and Si cells. Growing them separately can overcome the 4% lattice constant mismatch between Si and the most common III–V layers that prevent direct integration into one cell. The two cells therefore are separated by a transparent glass slide so the lattice mismatch does not cause strain to the system. This creates a cell with four electrical contacts and two junctions that demonstrated an efficiency of 18.1%. With a fill factor (FF) of 76.2%, the Si bottom cell reaches an efficiency of 11.7% (± 0.4) in the tandem device, resulting in a cumulative tandem cell efficiency of 29.8%. This efficiency exceeds the theoretical limit of 29.4% and the record experimental efficiency value of a Si 1-sun solar cell, and is also higher than the record-efficiency 1-sun GaAs device. However, using a GaAs substrate is expensive and not practical. Hence researchers try to make a cell with two electrical contact points and one junction, which does not need a GaAs substrate. This means there will be direct integration of GaInP and Si.


== Research in solar cells ==


=== Perovskite solar cells ===

Perovskite solar cells are solar cells that include a perovskite-structured material as the active layer. Most commonly, this is a solution-processed hybrid organic-inorganic tin or lead halide based material. Efficiencies have increased from below 5% at their first usage in 2009 to 25.5% in 2020, making them a very rapidly advancing technology and a hot topic in the solar cell field. Researchers at University of Rochester reported in 2023 that significant further improvements in cell efficiency can be achieved by utilizing Purcell effect.
Perovskite solar cells are also forecast to be extremely cheap to scale up, making them a very attractive option for commercialisation. So far most types of perovskite solar cells have not reached sufficient operational stability to be commercialised, although many research groups are investigating ways to solve this. Energy and environmental sustainability of perovskite solar cells and tandem perovskite are shown to be dependent on the structures. Photonic front contacts for light management can improve the perovskite cells' performance, via enhanced broadband absorption, while allowing better operational stability due to protection against the harmful high-energy (above Visible) radiation. The inclusion of the toxic element lead in the most efficient perovskite solar cells is a potential problem for commercialisation.


=== Bifacial solar cells ===
