Repository: PhilV1tt/mini-rag

# Pediluve pour l'intelligence Lab

1 - Lancer wordtovec.py pour entrainer les vecteurs

2 - lancer rag.py

File: data/Superconductivity.txt
Superconductivity is a set of physical properties observed in superconductors: materials where electrical resistance vanishes and magnetic fields are expelled from the material. Unlike an ordinary metallic conductor, whose resistance decreases gradually as its temperature is lowered, even down to near absolute zero, a superconductor has a characteristic critical temperature below which the resistance drops abruptly to zero. An electric current through a loop of superconducting wire can persist indefinitely with no power source.
The superconductivity phenomenon was discovered in 1911 by Dutch physicist Heike Kamerlingh Onnes. Like ferromagnetism and atomic spectral lines, superconductivity is a phenomenon which can only be explained by quantum mechanics. It is characterized by the Meissner effect, the complete cancellation of the magnetic field in the interior of the superconductor during its transitions into the superconducting state. The occurrence of the Meissner effect indicates that superconductivity cannot be understood simply as the idealization of perfect conductivity in classical physics.
In 1986, it was discovered that some cuprate-perovskite ceramic materials have a critical temperature above 35 K (−238 °C). It was shortly found (by Ching-Wu Chu) that replacing the lanthanum with yttrium, i.e. making YBCO, raised the critical temperature to 92 K (−181 °C), which was important because liquid nitrogen could then be used as a refrigerant. Such a high transition temperature is theoretically impossible for a conventional superconductor, leading the materials to be termed high-temperature superconductors. The cheaply available coolant liquid nitrogen boils at 77 K (−196 °C) and thus the existence of superconductivity at higher temperatures than this facilitates many experiments and applications that are less practical at lower temperatures.


== History ==

Superconductivity was discovered on April 8, 1911, by Heike Kamerlingh Onnes, who was studying the resistance of solid mercury at cryogenic temperatures using the recently produced liquid helium as a refrigerant. At the temperature of 4.2 K, he observed that the resistance abruptly disappeared. In the same experiment, he also observed the superfluid transition of helium at 2.2 K, without recognizing its significance. The precise date and circumstances of the discovery were only reconstructed a century later, when Onnes's notebook was found. In subsequent decades, superconductivity was observed in several other materials. In 1913, lead was found to superconduct at 7 K, and in 1941 niobium nitride was found to superconduct at 16 K.
Great efforts have been devoted to finding out how and why superconductivity works; the important step occurred in 1933, when Meissner and Ochsenfeld discovered that superconductors expelled applied magnetic fields, a phenomenon which has come to be known as the Meissner effect. In 1935, Fritz and Heinz London showed that the Meissner effect was a consequence of the minimization of the electromagnetic free energy carried by superconducting current.


=== London constitutive equations ===
The theoretical model that was first conceived for superconductivity was completely classical: it is summarized by London constitutive equations. It was put forward by the brothers Fritz and Heinz London in 1935, shortly after the discovery that magnetic fields are expelled from superconductors. A major triumph of the equations of this theory is their ability to explain the Meissner effect, wherein a material exponentially expels all internal magnetic fields as it crosses the superconducting threshold. By using the London equation, one can obtain the dependence of the magnetic field inside the superconductor on the distance to the surface.
The two constitutive equations for a superconductor by London are:

  
    
      
        
          
            
              ∂
              
                j
              
            
            
              ∂
              t
            
          
        
        =
        
          
            
              n
              
                e
                
                  2
                
              
            
            m
          
        
        
          E
        
        ,
        
        
          ∇
        
        ×
        
          j
        
        =
        −
        
          
            
              n
              
                e
                
                  2
                
              
            
            m
          
        
        
          B
        
        .
      
    
    {\displaystyle {\frac {\partial \mathbf {j} }{\partial t}}={\frac {ne^{2}}{m}}\mathbf {E} ,\qquad \mathbf {\nabla } \times \mathbf {j} =-{\frac {ne^{2}}{m}}\mathbf {B} .}
  

The first equation follows from Newton's second law for superconducting electrons.


=== Conventional theories (1950s) ===
During the 1950s, theoretical condensed matter physicists arrived at an understanding of "conventional" superconductivity, through a pair of remarkable and important theories: the phenomenological Ginzburg–Landau theory (1950) and the microscopic BCS theory (1957).
In 1950, the phenomenological Ginzburg–Landau theory of superconductivity was devised by Landau and Ginzburg. This theory, which combined Landau's theory of second-order phase transitions with a Schrödinger-like wave equation, had great success in explaining the macroscopic properties of superconductors. In particular, Abrikosov showed that Ginzburg–Landau theory predicts the division of superconductors into the two categories now referred to as Type I and Type II. Abrikosov and Ginzburg were awarded the 2003 Nobel Prize for their work (Landau had received the 1962 Nobel Prize for other work, and died in 1968). The four-dimensional extension of the Ginzburg–Landau theory, the Coleman-Weinberg model, is important in quantum field theory and cosmology.
Also in 1950, Maxwell and Reynolds et al. found that the critical temperature of a superconductor depends on the isotopic mass of the constituent element. This important discovery pointed to the electron–phonon interaction as the microscopic mechanism responsible for superconductivity.
The complete microscopic theory of superconductivity was finally proposed in 1957 by Bardeen, Cooper and Schrieffer. This BCS theory explained the superconducting current as a superfluid of Cooper pairs, pairs of electrons interacting through the exchange of phonons. For this work, the authors were awarded the Nobel Prize in 1972.
The BCS theory was set on a firmer footing in 1958, when N. N. Bogolyubov showed that the BCS wavefunction, which had originally been derived from a variational argument, could be obtained using a canonical transformation of the electronic Hamiltonian. In 1959, Lev Gor'kov showed that the BCS theory reduced to the Ginzburg–Landau theory close to the critical temperature.
Generalizations of BCS theory for conventional superconductors form the basis for the understanding of the phenomenon of superfluidity, because they fall into the lambda transition universality class. The extent to which such generalizations can be applied to unconventional superconductors is still controversial.


=== Niobium ===
The first practical application of superconductivity was developed in 1954 with Dudley Allen Buck's invention of the cryotron. Two superconductors with greatly different values of the critical magnetic field are combined to produce a fast, simple switch for computer elements.
Soon after discovering superconductivity in 1911, Kamerlingh Onnes attempted to make an electromagnet with superconducting windings but found that relatively low magnetic fields destroyed superconductivity in the materials he investigated. Much later, in 1955, G. B. Yntema succeeded in constructing a small 0.7-tesla iron-core electromagnet with superconducting niobium wire windings. Then, in 1961, J. E. Kunzler, E. Buehler, F. S. L. Hsu, and J. H. Wernick made the startling discovery that, at 4.2 kelvin, niobium–tin, a compound consisting of three parts niobium and one part tin, was capable of supporting a current density of more than 100,000 amperes per square centimeter in a magnetic field of 8.8 tesla. The alloy was brittle and difficult to fabricate, but niobium–tin proved useful for generating magnetic fields as high as 20 tesla.
In 1962, T. G. Berlincourt and R. R. Hake discovered that more ductile alloys of niobium and titanium are suitable for applications up to 10 tesla. Commercial production of niobium–titanium supermagnet wire immediately commenced at Westinghouse Electric Corporation and at Wah Chang Corporation. Although niobium–titanium boasts less-impressive superconducting properties than those of niobium–tin, niobium–titanium became the most widely used "workhorse" supermagnet material, in large measure a consequence of its very high ductility and ease of fabrication. However, both niobium–tin and niobium–titanium found wide application in MRI medical imagers, bending and focusing magnets for enormous high-energy-particle accelerators, and other applications. Conectus, a European superconductivity consortium, estimated that in 2014, global economic activity for which superconductivity was indispensable amounted to about five billion euros, with MRI systems accounting for about 80% of that total.


=== Josephson effect ===
In 1962, Josephson made the important theoretical prediction that a supercurrent can flow between two pieces of superconductor separated by a thin layer of insulator. This phenomenon, now called the Josephson effect, is exploited by superconducting devices such as SQUIDs. It is used in the most accurate available measurements of the magnetic flux quantum Φ0 = h/(2e), where h is the Planck constant. Coupled with the quantum Hall resistivity, this leads to a precise measurement of the Planck constant. Josephson was awarded the Nobel Prize for this work in 1973.
In 2008, it was proposed that the same mechanism that produces superconductivity could produce a superinsulator state in some materials, with almost infinite electrical resistance. The first development and study of superconducting Bose–Einstein condensate (BEC) in 2020 suggested a "smooth transition between" BEC and Bardeen-Cooper-Shrieffer regimes.


=== 2D materials ===
Multiple types of superconductivity are reported in devices made of single-layer materials. Some of these materials can switch between conducting, insulating, and other behaviors.
Twisting materials imbues them with a "moiré" pattern involving tiled hexagonal cells that act like atoms and host electrons. In this environment, the electrons move slowly enough for their collective interactions to guide their behavior. When each cell has a single electron, the electrons take on an antiferromagnetic arrangement; each electron can have a preferred location and magnetic orientation. Their intrinsic magnetic fields tend to alternate between pointing up and down. Adding electrons allows superconductivity by causing Cooper pairs to form. Fu and Schrade argued that electron-on-electron action was allowing both antiferromagnetic and superconducting states.
The first success with 2D materials involved a twisted bilayer graphene sheet (2018, Tc ~1.7 K, 1.1° twist). A twisted three-layer graphene device was later shown to superconduct (2021, Tc ~2.8 K). Then an untwisted trilayer graphene device was reported to superconduct (2022, Tc 1-2 K). The latter was later shown to be tunable, easily reproducing behavior found in millions of other configurations. Directly observing what happens when electrons are added to a material or slightly weakening its electric field enables quick testing of an unprecedented number of recipes to see which lead to superconductivity.
In four and five layer rhombohedral graphene, a form of superconductivity with spontaneously broken time reversal symmetry known as "chiral superconductivity" was recently observed. These systems were not observed to have any superlattice effects, and they can flip between two possible magnetic states without exiting the superconducting phase. This is in strong contrast to other observations of superconductivity and magnetic fields. 
These devices have applications in quantum computing.
2D materials other than graphene have also been made to superconduct. Transition metal dichalcogenide (TMD) sheets twisted at 5 degrees intermittently achieved superconduction by creating a Josephson junction. The device used used thin layers of palladium to connect to the sides of a tungsten telluride layer surrounded and protected by boron nitride. Another group demonstrated superconduction in molybdenum telluride (MoTe₂) in 2D van der Waals materials using ferroelectric domain walls. The Tc was implied to be higher than typical TMDs (~5–10 K).
A Cornell group added a 3.5-degree twist to an insulator that allowed electrons to slow down and interact strongly, leaving one electron per cell, exhibiting superconduction. Existing theories do not explain this behavior.
Fu and collaborators proposed that electrons arrange to form a repeating crystal that allows the electron grid to float independently of the background atomic nuclei and the electron grid to relax. Its ripples pair electrons the way phonons do, although this is unconfirmed.


== Classification ==

Superconductors are classified according to many criteria. The most common are:


=== Response to a magnetic field ===
A superconductor can be Type I, meaning it has a single critical field, above which superconductivity is lost and below which the magnetic field is completely expelled from the superconductor; or Type II, meaning it has two critical fields, between which it allows partial penetration of the magnetic field through isolated points called vortices. Furthermore, in multicomponent superconductors it is possible to combine the two behaviours. In that case the superconductor is of Type-1.5.


=== Theory of operation ===
A superconductor is conventional if it is driven by electron–phonon interaction and explained by the BCS theory or its extension, the Eliashberg theory. Otherwise, it is unconventional. Alternatively, a superconductor is called unconventional if the superconducting order parameter transforms according to a non-trivial irreducible representation of the system's point group or space group.


=== Critical temperature ===
A superconductor is generally considered high-temperature if it reaches a superconducting state above a temperature of 30 K (−243.15 °C); as in the initial discovery by Georg Bednorz and K. Alex Müller. It may also reference materials that transition to superconductivity when cooled using liquid nitrogen – that is, at only Tc > 77 K, although this is generally used only to emphasize that liquid nitrogen coolant is sufficient. Low temperature superconductors refer to materials with a critical temperature below 30 K, and are cooled mainly by liquid helium (Tc > 4.2 K). One exception to this rule is the iron pnictide group of superconductors that display behaviour and properties typical of high-temperature superconductors, yet some of the group have critical temperatures below 30 K.


=== Material ===

Superconductor material classes include chemical elements (e.g. mercury or lead), alloys (such as niobium–titanium, germanium–niobium, and niobium nitride), ceramics (YBCO and magnesium diboride), superconducting pnictides (like fluorine-doped LaOFeAs), single-layer materials such as graphene and transition metal dichalcogenides, or organic superconductors (fullerenes and carbon nanotubes; though perhaps these examples should be included among the chemical elements, as they are composed entirely of carbon).


== Elementary properties ==

Several physical properties of superconductors vary from material to material, such as the critical temperature, the value of the superconducting gap, the critical magnetic field, and the critical current density at which superconductivity is destroyed. On the other hand, there is a class of properties that are independent of the underlying material. The Meissner effect, the quantization of the magnetic flux or permanent currents, i.e. the state of zero resistance are the most important examples. The existence of these "universal" properties is rooted in the nature of the broken symmetry of the superconductor and the emergence of off-diagonal long range order. Superconductivity is a thermodynamic phase, and thus possesses certain distinguishing properties which are largely independent of microscopic details. Off diagonal long range order is closely connected to the formation of Cooper pairs.


=== Zero electrical DC resistance ===

The simplest method to measure the electrical resistance of a sample of some material is to place it in an electrical circuit in series with a current source I and measure the resulting voltage V across the sample. The resistance of the sample is given by Ohm's law as R = V / I. If the voltage drop across the sample is zero, this means that the resistance is zero.
Superconductors are also able to maintain a current with no applied voltage whatsoever, a property exploited in superconducting electromagnets such as those found in MRI machines. Experiments have demonstrated that currents in superconducting coils can persist for years without any measurable degradation. Experimental evidence points to a lifetime of at least 100,000 years. Theoretical estimates for the lifetime of a persistent current can exceed the estimated lifetime of the universe, depending on the wire geometry and the temperature. In practice, currents injected in superconducting coils persisted for 28 years, 7 months, 27 days in a superconducting gravimeter in Belgium, from August 4, 1995 until March 31, 2024. In such instruments, the measurement is based on the monitoring of the levitation of a superconducting niobium sphere with a mass of four grams.
In a normal conductor, an electric current may be visualized as a fluid of electrons moving across a heavy ionic lattice. The electrons are constantly colliding with the ions in the lattice, and during each collision some of the energy carried by the current is absorbed by the lattice and converted into heat, which is essentially the vibrational kinetic energy of the lattice ions. As a result, the energy carried by the current is constantly being dissipated. This is the phenomenon of electrical resistance and Joule heating.
The situation is different in a superconductor. In a conventional superconductor, the electronic fluid cannot be resolved into individual electrons. Instead, it consists of bound pairs of electrons known as Cooper pairs. This pairing is caused by an attractive force between electrons from the exchange of phonons. This pairing is very weak, and small thermal vibrations can fracture the bond. Due to quantum mechanics, the energy spectrum of this Cooper pair fluid possesses an energy gap, meaning there is a minimum amount of energy ΔE that must be supplied in order to excite the fluid. Therefore, if ΔE is larger than the thermal energy of the lattice, given by kT, where k is the Boltzmann constant and T is the temperature, the fluid will not be scattered by the lattice. The Cooper pair fluid is thus a superfluid, meaning it can flow without energy dissipation.
In the class of superconductors known as type II superconductors, including all known high-temperature superconductors, an extremely low but non-zero resistivity appears at temperatures not too far below the nominal superconducting transition when an electric current is applied in conjunction with a strong magnetic field, which may be caused by the electric current. This is due to the motion of magnetic vortices in the electronic superfluid, which dissipates some of the energy carried by the current. If the current is sufficiently small, the vortices are stationary, and the resistivity vanishes. The resistance due to this effect is minuscule compared with that of non-superconducting materials, but must be taken into account in sensitive experiments. However, as the temperature decreases far enough below the nominal superconducting transition, these vortices can become frozen into a disordered but stationary phase known as a "vortex glass". Below this vortex glass transition temperature, the resistance of the material becomes truly zero.


=== Phase transition ===

In superconducting materials, the characteristics of superconductivity appear when the temperature T is lowered below a critical temperature Tc. The value of this critical temperature varies from material to material. Conventional superconductors usually have critical temperatures ranging from around 20 K to less than 1 K. Solid mercury, for example, has a critical temperature of 4.2 K. As of 2015, the highest critical temperature found for a conventional superconductor is 203 K for H2S, although high pressures of approximately 90 gigapascals were required. Cuprate superconductors can have much higher critical temperatures: YBa2Cu3O7, one of the first cuprate superconductors to be discovered, has a critical temperature above 90 K, and mercury-based cuprates have been found with critical temperatures in excess of 130 K. The basic physical mechanism responsible for the high critical temperature is not yet clear. However, it is clear that a two-electron pairing is involved, although the nature of the pairing (
  
    
      
        s
      
    
    {\displaystyle s}
  
 wave vs. 
  
    
      
        d
      
    
    {\displaystyle d}
  
 wave) remains controversial.
Similarly, at a fixed temperature below the critical temperature, superconducting materials cease to superconduct when an external magnetic field is applied which is greater than the critical magnetic field. This is because the Gibbs free energy of the superconducting phase increases quadratically with the magnetic field while the free energy of the normal phase is roughly independent of the magnetic field. If the material superconducts in the absence of a field, then the superconducting phase free energy is lower than that of the normal phase and so for some finite value of the magnetic field (proportional to the square root of the difference of the free energies at zero magnetic field) the two free energies will be equal and a phase transition to the normal phase will occur. More generally, a higher temperature and a stronger magnetic field lead to a smaller fraction of electrons that are superconducting and consequently to a longer London penetration depth of external magnetic fields and currents. The penetration depth becomes infinite at the phase transition.
The onset of superconductivity is accompanied by abrupt changes in various physical properties, which is the hallmark of a phase transition. For example, the electronic heat capacity is proportional to the temperature in the normal (non-superconducting) regime. At the superconducting transition, it suffers a discontinuous jump and thereafter ceases to be linear. At low temperatures, it varies instead as e−α/T for some constant, α. This exponential behavior is one of the pieces of evidence for the existence of the energy gap.
The order of the superconducting phase transition was long a matter of debate. Experiments indicate that the transition is second-order, meaning there is no latent heat. However, in the presence of an external magnetic field there is latent heat, because the superconducting phase has a lower entropy below the critical temperature than the normal phase. It has been experimentally demonstrated that, as a consequence, when the magnetic field is increased beyond the critical field, the resulting phase transition leads to a decrease in the temperature of the superconducting material.
Calculations in the 1970s suggested that it may actually be weakly first-order due to the effect of long-range fluctuations in the electromagnetic field. In the 1980s it was shown theoretically with the help of a disorder field theory, in which the vortex lines of the superconductor play a major role, that the transition is of second order within the type II regime and of first order (i.e., latent heat) within the type I regime, and that the two regions are separated by a tricritical point. The results were strongly supported by Monte Carlo computer simulations.


=== Meissner effect ===

When a superconductor is placed in a weak external magnetic field Ba=Ha, and cooled below its transition temperature, the magnetic field is ejected. The Meissner effect does not cause the field to be completely ejected but instead, the field penetrates the superconductor but only to a very small distance, characterized by a parameter λ, called the London penetration depth, decaying exponentially to zero within the bulk of the material. The Meissner effect is a defining characteristic of superconductivity. For most superconductors, the London penetration depth is on the order of 100 nm.
The Meissner effect is sometimes confused with the kind of diamagnetism one would expect in a perfect electrical conductor: according to Lenz's law, when a changing magnetic field is applied to a conductor, it will induce an electric current in the conductor that creates an opposing magnetic field. In a perfect conductor, an arbitrarily large current can be induced, and the resulting magnetic field exactly cancels the applied field.
The Meissner effect is distinct from this – it is the spontaneous expulsion that occurs during transition to superconductivity. Suppose we have a material in its normal state, containing a constant internal magnetic field. When the material is cooled below the critical temperature, we would observe the abrupt expulsion of the internal magnetic field, which we would not expect based on Lenz's law.
The Meissner effect was given a phenomenological explanation by the brothers Fritz and Heinz London, who showed that the electromagnetic free energy in a superconductor is minimized provided 
  
    
      
        
          ∇
          
            2
          
        
        
          B
        
        =
        
          λ
          
            −
            2
          
        
        
          B
        
        
      
    
    {\displaystyle \nabla ^{2}\mathbf {B} =\lambda ^{-2}\mathbf {B} \,}
  
 where B is the magnetic field and λ is the London penetration depth.
This equation, which is known as the London equation, predicts that the magnetic field in a superconductor decays exponentially from whatever value it possesses at the surface.
A superconductor with little or no magnetic field within it is said to be in the Meissner state. The Meissner state breaks down when the applied magnetic field is too large. Superconductors can be divided into two classes according to how this breakdown occurs. In Type I superconductors, superconductivity is abruptly destroyed when the strength of the applied field rises above a critical value Hc. Depending on the geometry of the sample, one may obtain an intermediate state consisting of a baroque pattern of regions of normal material carrying a magnetic field mixed with regions of superconducting material containing no field. In Type II superconductors, raising the applied field past a critical value Hc1 leads to a mixed state (also known as the vortex state) in which an increasing amount of magnetic flux penetrates the material, but there remains no resistance to the flow of electric current as long as the current is not too large. At a second critical field strength Hc2, superconductivity is destroyed. The mixed state is actually caused by vortices in the electronic superfluid, sometimes called fluxons because the flux carried by these vortices is quantized. Most pure elemental superconductors, except niobium and carbon nanotubes, are Type I, while almost all impure and compound superconductors are Type II.


=== London moment ===

Conversely, a spinning superconductor generates a magnetic field, precisely aligned with the spin axis. The effect, the London moment, was put to good use in Gravity Probe B. This experiment measured the magnetic fields of four superconducting gyroscopes to determine their spin axes. This was critical to the experiment since it is one of the few ways to accurately determine the spin axis of an otherwise featureless sphere.


== High-temperature superconductivity ==


== Applications ==

Superconductors are promising candidate materials for devising fundamental circuit elements of electronic, spintronic, and quantum technologies. One such example is a superconducting diode, in which supercurrent flows along one direction only, that promise dissipationless superconducting and semiconducting-superconducting hybrid technologies.
Superconducting magnets are some of the most powerful electromagnets known. They are used in MRI/NMR machines, mass spectrometers, the beam-steering magnets used in particle accelerators and plasma confining magnets in some tokamaks. They can also be used for magnetic separation, where weakly magnetic particles are extracted from a background of less or non-magnetic particles, as in the pigment industries. They can also be used in large wind turbines to overcome the restrictions imposed by high electrical currents, with an industrial grade 3.6 megawatt superconducting windmill generator having been tested successfully in Denmark.
In the 1950s and 1960s, superconductors were used to build experimental digital computers using cryotron switches. More recently, superconductors have been used to make digital circuits based on rapid single flux quantum technology and RF and microwave filters for mobile phone base stations.
Superconductors are used to build Josephson junctions which are the building blocks of SQUIDs (superconducting quantum interference devices), the most sensitive magnetometers known. SQUIDs are used in scanning SQUID microscopes and magnetoencephalography. Series of Josephson devices are used to realize the SI volt. Superconducting photon detectors can be realised in a variety of device configurations. Depending on the particular mode of operation, a superconductor–insulator–superconductor Josephson junction can be used as a photon detector or as a mixer. The large resistance change at the transition from the normal to the superconducting state is used to build thermometers in cryogenic micro-calorimeter photon detectors. The same effect is used in ultrasensitive bolometers made from superconducting materials. Superconducting nanowire single-photon detectors offer high speed, low noise single-photon detection and have been employed widely in advanced photon-counting applications.
Other early markets are arising where the relative efficiency, size and weight advantages of devices based on high-temperature superconductivity outweigh the additional costs involved. For example, in wind turbines the lower weight and volume of superconducting generators could lead to savings in construction and tower costs, offsetting the higher costs for the generator and lowering the total levelized cost of electricity (LCOE).
Promising future applications include high-performance smart grid, electric power transmission, transformers, power storage devices, compact fusion power devices, electric motors (e.g. for vehicle propulsion, as in vactrains or maglev trains), magnetic levitation devices, fault current limiters, enhancing spintronic devices with superconducting materials, and superconducting magnetic refrigeration. However, superconductivity is sensitive to moving magnetic fields, so applications that use alternating current (e.g. transformers) will be more difficult to develop than those that rely upon direct current. Compared to traditional power lines, superconducting transmission lines are more efficient and require only a fraction of the space, which would not only lead to a better environmental performance but could also improve public acceptance for expansion of the electric grid. Another attractive industrial aspect is the ability for high power transmission at lower voltages. Advancements in the efficiency of cooling systems and use of cheap coolants such as liquid nitrogen have also significantly decreased cooling costs needed for superconductivity.


== Nobel Prizes ==
As of 2022, there have been five Nobel Prizes in Physics for superconductivity related subjects:

Heike Kamerlingh Onnes (1913), "for his investigations on the properties of matter at low temperatures which led, inter alia, to the production of liquid helium".
John Bardeen, Leon N. Cooper, and J. Robert Schrieffer (1972), "for their jointly developed theory of superconductivity, usually called the BCS-theory".
Leo Esaki, Ivar Giaever, and Brian D. Josephson (1973), "for their experimental discoveries regarding tunneling phenomena in semiconductors and superconductors, respectively" and "for his theoretical predictions of the properties of a supercurrent through a tunnel barrier, in particular those phenomena which are generally known as the Josephson effects".
Georg Bednorz and K. Alex Müller (1987), "for their important break-through in the discovery of superconductivity in ceramic materials".
Alexei A. Abrikosov, Vitaly L. Ginzburg, and Anthony J. Leggett (2003), "for pioneering contributions to the theory of superconductors and superfluids".


== See also ==
BCS theory – Microscopic theory of superconductivity
Cooper pair – Pair of electrons bound together at low temperature, allowing for superconductivity
Hydrogen cryomagnetics – Use of cryogenic liquid hydrogen to cool an electromagnet
Meissner effect – Expulsion of a magnetic field from a superconductor
MXenes – Class of two-dimensional inorganic compounds
Potential applications of graphene
Superconducting magnetic energy storage – Energy storage technique


== References ==


== Further reading ==
IEC standard 60050-815:2000, International Electrotechnical Vocabulary (IEV) – Part 815: Superconductivity Archived 2020-03-07 at the Wayback Machine.
Kleinert, Hagen (1989). "Superflow and Vortex Lines". Gauge Fields in Condensed Matter. Vol. 1. World Scientific. ISBN 978-9971-5-0210-2.
Larkin, Anatoly; Varlamov, Andrei (2005). Theory of Fluctuations in Superconductors. Oxford University Press. ISBN 978-0-19-852815-9.
Lebed, A. G. (2008). The Physics of Organic Superconductors and Conductors. Vol. 110 (1st ed.). Springer. ISBN 978-3-540-76667-4.
Matricon, Jean; Waysand, Georges; Glashausser, Charles (2003). The Cold Wars: A History of Superconductivity. Rutgers University Press. ISBN 978-0-8135-3295-0.
"Physicist Discovers Exotic Superconductivity". ScienceDaily. 17 August 2006.
Tinkham, Michael (2004). Introduction to Superconductivity (2nd ed.). Dover Books. ISBN 978-0-486-43503-9.
Tipler, Paul; Llewellyn, Ralph (2002). Modern Physics (4th ed.). W. H. Freeman. ISBN 978-0-7167-4345-3.
O'Mahony, Shane M.; University of Oxford (2022). "On the electron pairing mechanism of copper-oxide high temperature superconductivity". Proceedings of the National Academy of Sciences. 119 (37) e2207449119. arXiv:2108.03655. Bibcode:2022PNAS..11907449O. doi:10.1073/pnas.2207449119. PMC 9477408. PMID 36067325.
Charlie Wood, Quanta Magazine (2022). "High-Temperature Superconductivity Understood at Last".


== External links ==

Video about Type I Superconductors: R=0/transition temperatures/ B is a state variable/ Meissner effect/ Energy gap(Giaever)/ BCS model
Lectures on Superconductivity (series of videos, including interviews with leading experts)
YouTube Video Levitating magnet
DoITPoMS Teaching and Learning Package – "Superconductivity"
The Schrödinger Equation in a Classical Context: A Seminar on Superconductivity – The Feynman Lectures on Physics.

File: data/Thin-film_solar_cell.txt (part 1 of 2)
Thin-film solar cells are a type of solar cell made by depositing  thin layers of photovoltaic material onto a glass, plastic or  metal substrate. Thin-film solar cells are typically much thinner than the wafers used in conventional crystalline silicon based solar cells. Thin-film solar cells are commercially made with one of several materials including cadmium telluride (CdTe), copper indium gallium diselenide (CIGS), and amorphous thin-film silicon (a-Si, TF-Si).
Solar cells are often classified into generations based on the kinds of light-absorbing layers used to make them. The most well-established or first-generation solar cells are made of single- or multi-crystalline silicon. This is the dominant technology currently used in most solar PV systems. Most types of thin-film solar cells are classified as second generation, made using thin layers of materials like amorphous silicon (a-Si), cadmium telluride (CdTe), copper indium gallium selenide (CIGS), or gallium arsenide (GaAs). Solar cells made with newer, less established materials are classified as third-generation or emerging solar cells. This includes some innovative thin-film technologies, such as perovskite, dye-sensitized, quantum dot, organic, and CZTS thin-film solar cells.
Thin-film cells have several advantages over first-generation silicon solar cells, including being lighter and more flexible due to their thin construction. This makes them suitable for use in building-integrated photovoltaics and as semi-transparent photovoltaic glazing material that can be laminated onto windows. Other commercial applications use rigid thin film solar panels (interleaved between two panes of glass) in some of the world's largest photovoltaic power stations. Additionally, the materials used in thin-film solar cells are typically produced using simple and scalable methods more cost-effective than first-generation cells, leading to lower environmental impacts like greenhouse gas (GHG) emissions in many cases. Thin-film cells also typically outperform renewable and non-renewable sources for electricity generation in terms of human toxicity and heavy-metal emissions.
Despite initial challenges with efficient light conversion, especially among third-generation PV materials, as of 2023 some thin-film solar cells have reached efficiencies of up to 29.1% for single-junction thin-film GaAs cells, exceeding the maximum of 26.1% efficiency for standard single-junction first-generation solar cells. Multi-junction concentrator cells incorporating thin-film technologies have reached efficiencies of up to 47.6% as of 2023.

Many thin-film technologies have been found to have shorter operational lifetimes and larger degradation rates than first-generation cells in accelerated life testing, which has contributed to their somewhat limited deployment. Globally, the PV market share of thin-film technologies remains around 5% as of 2023. However, thin-film technology has become considerably more popular in the United States, where CdTe cells alone accounted for 29% of new utility-scale deployment in 2021.


== History ==

Early research into thin-film solar cells began in the 1970s. In 1970, Zhores Alferov's team at Ioffe Institute created the first gallium arsenide (GaAs) solar cells, later winning the 2000 Nobel prize in Physics for this and other work. Two years later in 1972, Prof. Karl Böer founded the Institute of Energy Conversion (IEC) at the University of Delaware to further thin-film solar research. The institute first focused on copper sulfide/cadmium sulfide (Cu2S/CdS) cells and later expanded to zinc phosphide (Zn3P2) and amorphous silicon (a-Si) thin-films as well in 1975. In 1973, the IEC debuted a solar-powered house, Solar One, in the first example of residential building-integrated photovoltaics. In the next decade, interest in thin-film technology for commercial use and aerospace applications increased significantly, with several companies beginning development of amorphous silicon thin-film solar devices. Thin-film solar efficiencies rose to 10% for Cu2S/CdS in 1980, and in 1986 ARCO Solar launched the first commercially available thin-film solar cell, the G-4000, made from amorphous silicon.
In the 1990s and 2000s, thin-film solar cells saw significant increases in maximum efficiencies and expansion of existing thin-film technologies into new sectors. In 1992, a thin-film solar cell with greater than 15% efficiency was developed at University of South Florida. Only seven years later in 1999, the U.S. National Renewable Energy Laboratory and Spectrolab collaborated on a three-junction gallium arsenide solar cell that reached 32% efficiency. That same year, Kiss + Cathcart designed transparent thin-film solar cells for some of the windows in 4 Times Square, generating enough electricity to power 5-7 houses. In 2000, BP Solar introduced two new commercial solar cells based on thin-film technology. In 2001, the first organic thin-film solar cells were developed at the Johannes Kepler University of Linz. In 2005, GaAs solar cells got even thinner with the first free-standing (no substrate) cells introduced by researchers at Radboud University.
This was also a time of significant advances in the exploration of new third-generation solar materials–materials with the potential to overcome theoretical efficiency limits for traditional solid-state materials. In 1991, the first high-efficiency dye-sensitized solar cell was developed, replacing the ordinary solid semiconducting (active) layer of the cell with a liquid electrolyte mixture containing light-absorbing dye. In the early 2000s, development of quantum dot solar cells began, technology later certified by the National Renewable Energy Laboratory in 2011. In 2009, researchers at the University of Tokyo reported a new type solar cell using perovskites as the active layer and achieving over 3% efficiency, building on Murase Chikao's 1999 work which created a perovskite layer capable of absorbing light.
In the 2010s and early 2020s, innovation in thin-film solar technology has included efforts to expand third-generation solar technology to new applications and to decrease production costs, as well as significant efficiency improvements for both second and third generation materials. In 2015, Kyung-In Synthetic released the first inkjet solar cells, flexible solar cells made with industrial printers. In 2016, Vladimir Bulović's Organic and Nanostructured Electronics (ONE) Lab at the Massachusetts Institute of Technology (MIT) created thin-film cells light enough to sit on top of soap bubbles. In 2022, the same group introduced flexible organic thin-film solar cells integrated into fabric.
Thin-film solar technology captured a peak global market share of 32% of the new photovoltaic deployment in 1988 before declining for several decades and reaching another, smaller peak of 17% again in 2009. Market share then steadily declined to 5% in 2021 globally, however thin-film technology captured approximately 19% of the total U.S. market share in the same year, including 30% of utility-scale production.


== Theory of operation ==

In a typical solar cell, the photovoltaic effect is used to generate electricity from sunlight. The light-absorbing or "active layer" of the solar cell is typically a semiconducting material, meaning that there is a gap in its energy spectrum between the valence band of localized electrons around host ions and the conduction band of higher-energy electrons which are free to move throughout the material. For most semiconducting materials at room temperature, electrons which have not gained extra energy from another source will exist largely in the valence band, with few or no electrons in the conduction band. When a solar photon reaches the semiconducting active layer in a solar cell, electrons in the valence band can absorb the energy of the photon and be excited into the conduction band, allowing them to move freely throughout the material. When this happens, an empty electron state (or hole) is left behind in the valence band. Together, the conduction band electron and the valence band hole are called an electron-hole pair. Both the electron and the hole in the electron-hole pair can move freely throughout the material as electricity. However, if the electron-hole pair is not separated, the electron and hole can recombine into the lower-energy original state, releasing a photon of the corresponding energy. In thermodynamic equilibrium, the forward process (absorbing a photon to excite an electron-hole pair) and reverse process (emitting a photon to destroy an electron-hole pair) must occur at the same rate by the principle of detailed balance. Therefore, to construct a solar cell from a semiconducting material and extract current during the excitation process, the electron and hole of the electron-hole pair must be separated. This can be achieved in a variety of different ways, but the most common is with a p-n junction, where a positively doped (p-type) semiconducting layer and a negatively doped (n-type) semiconducting layer meet, creating a chemical potential difference which draws electrons one direction and holes the other, separating the electron-hole pair. This may instead be achieved using metal contacts with different work functions, as in a Schottky-junction cell.
In a thin-film solar cell, the process is largely the same but the active semiconducting layer is made much thinner. This may be made possible by some intrinsic property of the semiconducting material used that allows it to convert a particularly large number of photons per thickness. For example, some thin-film materials have a direct bandgap, meaning the conduction and valence band electron states are at the same momentum instead of different momenta as in the case of an indirect bandgap semiconductor like silicon. Having a direct bandgap eliminates the need for a source or sink of momentum (typically a lattice vibration, or phonon), simplifying the two-step process of absorbing a photon into a single-step process. Other thin-film materials may be able to absorb more photons per thickness simply due to having an energy bandgap that is well-matched to the peak energy of the solar spectrum, meaning there are many solar photons of the correct energy available to excite electron-hole pairs.
In other thin-film solar cells, the semiconducting layer may be replaced entirely with another light-absorbing material, for example an electrolyte solution and photo-active dye molecules in a dye-sensitized solar cell or by quantum dots in a quantum dot solar cell.


== Materials ==

Thin-film technologies reduce the amount of active material in a cell. The active layer may be placed on a rigid substrate made from glass, plastic, or metal or the cell may be made with a flexible substrate like cloth. Thin-film solar cells tend to be cheaper than crystalline silicon cells and have a smaller ecological impact. Their thin and flexible nature also makes them ideal for applications like building-integrated photovoltaics. The majority of film panels have 2-3 percentage points lower conversion efficiencies than crystalline silicon, though some thin-film materials outperform crystalline silicon panels in terms of efficiency. Cadmium telluride (CdTe), copper indium gallium selenide (CIGS) and amorphous silicon (a-Si) are three of the most prominent thin-film technologies.


=== Second-generation thin-film materials ===


==== Cadmium telluride ====

Cadmium telluride (CdTe) is a chalcogenide material that is the predominant thin film technology. With about 5 percent of worldwide PV production, it accounts for more than half of the thin film market. The cell's lab efficiency has also increased significantly in recent years and is on a par with CIGS thin film and close to the efficiency of multi-crystalline silicon as of 2013. Also, CdTe has the lowest energy payback time of all mass-produced PV technologies, and can be as short as eight months in favorable locations. CdTe also performs better than most other thin-film PV materials across many important environmental impact factors like global warming potential and heavy metal emissions. A prominent manufacturer is the US-company First Solar based in Tempe, Arizona, that produces CdTe-panels with an efficiency of about 18 percent.
Although the toxicity of cadmium may not be that much of an issue and environmental concerns completely resolved with the recycling of CdTe modules at the end of their life time, there are still uncertainties and the public opinion is skeptical towards this technology. The usage of rare materials may also become a limiting factor to the industrial scalability of CdTe thin film technology. The rarity of tellurium—of which telluride is the anionic form—is comparable to that of platinum in the earth's crust and contributes significantly to the module's cost.


==== Copper indium gallium selenide (CIGS) ====

Like CdTe, copper indium gallium selenide (CIGS) and its variations are chalcogenide compound semiconductors. CIGS solar cells reached a lab-efficiency above 23 percent (see table) and a share of 0.8 percent in the overall PV market in 2021. In 2025, researchers achieved a new milestone for CIGS-based tandem solar cells, reporting a world-record power conversion efficiency of 23.64 percent for a flexible perovskite–CIGS tandem device, highlighting continued advancements in the performance of CIGS technology.Numerous companies have produced CIGS solar cells and modules, however, some of them have significantly reduced or ceased production during the last years.

Actual research aims at improving properties related to fabrication and functionality by modifying or replacing the individual layers, for example:

Alternative materials are investigated to replace cadmium sulfide as a buffer layer due to its hazard potential.
Molybdenum as a back contact is replaced by a transparent conducting film in order to obtain bifacial solar cells.

CIGS solar cells show a particularly low loss in efficiency, when deposited on a flexible substrate instead of glass (see table), hence they are considered promising candidates for bendable and lightweight solar modules.
Apart from the development potential of the other layers in the solar cell, the absorber material CIGS has the remarkable property, that its band gap can be tuned by adjusting the ratio of indium and gallium in the compound. By tuning the band gap, the fraction of the solar spectrum which is absorbed by the solar cell can be changed, making CIGS cells especially interesting as constituents of multi-junction solar cells.

It is also possible to partially replace copper by silver and selenium by sulfur yielding the compound (AgzCu1-z)(In1−xGax)(Se1−ySy)2. In order to distinguish the sulfur-free compound, it is sometimes abbrievated CIGSe, while the acronym CIGS can refer to both sulfur and selenium containing compounds. The silver containing compound is sometimes referred to as ACIGS. Variations of the CIGS composition are subject to current research and in part also fabricated in industry.


==== Silicon ====

There are three prominent silicon thin-film architectures:  

Amorphous silicon cells
Amorphous / microcrystalline tandem cells (micromorph)
Thin-film polycrystalline silicon on glass.


===== Amorphous silicon =====

Amorphous silicon (a-Si) is a non-crystalline, allotropic form of silicon and the most well-developed thin film technology to-date. Thin-film silicon is an alternative to conventional wafer (or bulk) crystalline silicon. While chalcogenide-based CdTe and CIS thin films cells have been developed in the lab with great success, there is still industry interest in silicon-based thin film cells. Silicon-based devices exhibit fewer problems than their CdTe and CIS counterparts such as toxicity and humidity issues with CdTe cells and low manufacturing yields of CIS due to material complexity. Additionally, while there is political resistance to the use of non-"green" materials in solar energy production, there is no stigma in the use of standard silicon.
This type of thin-film cell is mostly fabricated by a technique called plasma-enhanced chemical vapor deposition. It uses a gaseous mixture of silane (SiH4) and hydrogen to deposit a very thin layer of only 1 micrometre (μm) of silicon on a substrate, such as glass, plastic or metal, that has already been coated with a layer of transparent conducting oxide. Other methods used to deposit amorphous silicon on a substrate include sputtering and hot wire chemical vapor deposition techniques.
a-Si is attractive as a solar cell material because it's an abundant, non-toxic material. It requires a low processing temperature and enables a scalable production upon a flexible, low-cost substrate with little silicon material required. Due to its bandgap of 1.7 eV, amorphous silicon also absorbs a very broad range of the light spectrum, that includes infrared and even some ultraviolet and performs very well at weak light. This allows the cell to generate power in the early morning, or late afternoon and on cloudy and rainy days, contrary to crystalline silicon cells, that are significantly less efficient when exposed at diffuse and indirect daylight.

However, the efficiency of an a-Si cell suffers a significant drop of about 10 to 30 percent during the first six months of operation. This is called the Staebler-Wronski effect (SWE) – a typical loss in electrical output due to changes in photoconductivity and dark conductivity caused by prolonged exposure to sunlight. Although this degradation is perfectly reversible upon annealing at or above 150 °C, conventional c-Si solar cells do not exhibit this effect in the first place.Its basic electronic structure is the p-i-n junction. The amorphous structure of a-Si implies high inherent disorder and dangling bonds, making it a bad conductor for charge carriers. These dangling bonds act as recombination centers that severely reduce carrier lifetime. A p-i-n structure is usually used, as opposed to an n-i-p structure. This is because the mobility of electrons in a-Si:H is roughly 1 or 2 orders of magnitude larger than that of holes, and thus the collection rate of electrons moving from the n- to p-type contact is better than holes moving from p- to n-type contact. Therefore, the p-type layer should be placed at the top where the light intensity is stronger, so that the majority of the charge carriers crossing the junction are electrons.


===== Tandem-cell using a-Si/μc-Si =====
A layer of amorphous silicon can be combined with layers of other allotropic forms of silicon to produce a multi-junction solar cell. When only two layers (two p-n junctions) are combined, it is called a tandem-cell. By stacking these layers on top of one other, a broader range of the light spectra is absorbed, improving the cell's overall efficiency.
In micromorphous silicon, a layer of microcrystalline silicon (μc-Si) is combined with amorphous silicon, creating a tandem cell. The top a-Si layer absorbs the visible light, leaving the infrared part to the bottom μc-Si layer. The micromorph stacked-cell concept was pioneered and patented at the Institute of Microtechnology (IMT) of the Neuchâtel University in Switzerland, and was licensed to TEL Solar. A new world record PV module based on the micromorph concept with 12.24% module efficiency was independently certified in July 2014.

Because all layers are made of silicon, they can be manufactured using PECVD. The band gap of a-Si is 1.7 eV and that of c-Si is 1.1 eV. The c-Si layer can absorb red and infrared light. The best efficiency can be achieved at transition between a-Si and c-Si. As nanocrystalline silicon (nc-Si) has about the same bandgap as c-Si, nc-Si can replace c-Si.


===== Tandem-cell using a-Si/pc-Si =====
Amorphous silicon can also be combined with protocrystalline silicon (pc-Si) into a tandem-cell. Protocrystalline silicon with a low volume fraction of nanocrystalline silicon is optimal for high open-circuit voltage. These types of silicon present dangling and twisted bonds, which results in deep defects (energy levels in the bandgap) as well as deformation of the valence and conduction bands (band tails).


===== Polycrystalline silicon on glass =====
A new attempt to fuse the advantages of bulk silicon with those of thin-film devices is thin film polycrystalline silicon on glass. These modules are produced by depositing an antireflection coating and doped silicon onto textured glass substrates using plasma-enhanced chemical vapor deposition (PECVD). The texture in the glass enhances the efficiency of the cell by approximately 3% by reducing the amount of incident light reflecting from the solar cell and trapping light inside the solar cell. The silicon film is crystallized by an annealing step, temperatures of 400–600 Celsius, resulting in polycrystalline silicon.
These new devices show energy conversion efficiencies of 8% and high manufacturing yields of >90%. Crystalline silicon on glass (CSG), where the polycrystalline silicon is 1–2 micrometres, is noted for its stability and durability; the use of thin film techniques also contributes to a cost savings over bulk photovoltaics. These modules do not require the presence of a transparent conducting oxide layer. This simplifies the production process twofold; not only can this step be skipped, but the absence of this layer makes the process of constructing a contact scheme much simpler. Both of these simplifications further reduce the cost of production. Despite the numerous advantages over alternative design, production cost estimations on a per unit area basis show that these devices are comparable in cost to single-junction amorphous thin film cells.


==== Gallium arsenide ====

Gallium arsenide (GaAs) is a III-V direct bandgap semiconductor and is a very common material used for single-crystalline thin-film solar cells. GaAs solar cells have continued to be one of the highest performing thin-film solar cells due to their exceptional heat resistant properties and high efficiencies. As of 2019, single-crystalline GaAs cells have shown the highest solar cell efficiency of any single-junction solar cell with an efficiency of 29.1%. This record-holding cell achieved this high efficiency by implementing a back mirror on the rear surface to increase photon absorption which allowed the cell to attain an impressive short-circuit current density and an open-circuit voltage value near the Shockley–Queisser limit. As a result, GaAs solar cells have nearly reached their maximum efficiency although improvements can still be made by employing light trapping strategies.
GaAs thin-films are most commonly fabricated using epitaxial growth of the semiconductor on a substrate material. The epitaxial lift-off (ELO) technique, first demonstrated in 1978, has proven to be the most promising and effective. In this method, the thin film layer is peeled off of the substrate by selectively etching a sacrificial layer that was placed between the epitaxial film and substrate. The GaAs film and the substrate remain minimally damaged through the separation process, allowing for the reuse of the host substrate. With reuse of the substrate the fabrication costs can be reduced, but not completely forgone, since the substrate can only be reused a limited number of times. This process is still relatively costly and research is still being done to find more cost-effective ways of growing the epitaxial film layer onto a substrate.

Despite the high performance of GaAs thin-film cells, the expensive material costs hinder their ability for wide-scale adoption in the solar cell industry. GaAs is more commonly used in multi-junction solar cells for solar panels on spacecraft, as the larger power to weight ratio lowers the launch costs in space-based solar power (InGaP/(In)GaAs/Ge cells). They are also used in concentrator photovoltaics, an emerging technology best suited for locations that receive much sunlight, using lenses to focus sunlight on a much smaller, thus less expensive GaAs concentrator solar cell.


=== Third-generation (emerging) thin-film materials ===

The National Renewable Energy Laboratory classifies a number of thin-film technologies as emerging photovoltaics—most of them have not yet been commercially applied and are still in the research or development phase. Many use organic materials, often organometallic compounds as well as inorganic substances. Though many of these technologies have struggled with instability and low efficiencies in their early stages, some emerging materials like perovskites have been able to attain efficiencies comparable to mono crystalline silicon cells. Many of these technologies have the potential to beat the Shockley–Queisser limit for efficiency of a single-junction solid-state cell. Significant research has been invested into these technologies as they promise to achieve the goal of producing low-cost, high-efficiency solar cells with smaller environmental impacts.


==== Copper zinc tin sulfide (CZTS) ====

Copper zinc tin sulfide or Cu(Zn,Sn)(S,Se)2, commonly abbreviated CZTS, and its derivatives CZTSe and CZTSSe belong to a group chalcogenides (like CdTe and CIGS/CIS) sometimes called kesterites, are composed of earth-abundant and non-toxic elements. Unlike CdTe and CIGS, CZTS is made from abundant and non-toxic raw materials. Additionally, the bandgap of CZTS can be tuned by changing the S/Se ratio, which is a desirable property for engineering of optimal solar cells. 
CZTS also has a high light absorption coefficient, but current research focuses on overcoming efficiency losses attributed to high defect density and band tailing effects. The most efficient CZTS solar cells today have reached around 12.6% efficiency, which is lower than CdTe and CIGS counterparts. To further improve efficiency, research is exploring alternative back contacts with lower optical loss (higher reflectivity) and methods to optimize carrier transport and reduce recombination losses.
Other emerging chalcogenide photovoltaic (PV) materials include antimony-based compounds such as Sb₂(S,Se)₃. Similar to CZTS, these materials exhibit tunable bandgaps and strong light absorption. Antimony-based compounds also possess a quasi-one-dimensional crystal structure, which may offer advantages for device engineering. Collectively, these emerging chalcogenide materials benefit from their relationship to a well-established family of thin-film photovoltaic technologies. As of 2022, CZTS solar cells have achieved reported power conversion efficiencies of approximately 12.6%, while antimony-based solar cells have reached efficiencies of up to 9.9%.


==== Dye-sensitized (DSPV) ====

Dye-sensitized cells, also known as Grätzel cells or DSPV, are innovative cells that perform a kind of artificial photosynthesis, removing the need for a bulk solid-state semiconductor or a p-n junction. Instead, they are constructed using a layer of photoactive dye mixed with semiconductor transition metal oxide nanoparticles on top of a liquid electrolyte solution, surrounded by electrical contacts made of platinum or sometimes graphene and encapsulated in glass. When photons enter the cell, they can be absorbed by the dye molecules, putting them into their sensitized state. In this state, the dye molecules can inject electrons into the semiconductor conduction band. The dye electrons are then replenished by the electrode, preventing recombination of the electron-hole pair. The electron in the semiconductor flows out as current through the electrical contacts.
Dye-sensitized solar cells are attractive because they allow for cheap and cost-efficient roll-based manufacturing. In practice, however, the inclusion of expensive materials like platinum and ruthenium keep these low costs from being achieved. Dye-sensitized cells also have issues with stability and degradation, particularly because of the liquid electrolyte. In high temperature environments, the electrolyte may leak from the cell while in low temperature environments the electrolyte may freeze. Some of these issues can be overcome using a quasi-solid-state electrolyte.
As of 2023, the maximum realized efficiency of a dye-sensitized solar cell is around 13%.


==== Organic photovoltaics (OPV) ====

Organic solar cells use organic semiconducting polymers as the photoactive material. These organic polymers are cost-effective to produce and are tunable with high absorption coefficients. Organic solar cell manufacturing is also cost effective and can make use of efficient roll-to-roll production techniques. They also have some of the lowest environmental impact scores of all PV technologies across a wide range of impact factors including energy payback time global warming potential.
Organic cells are naturally flexible, lending themselves well to many applications. Scientists at the Massachusetts Institute of Technology (MIT)'s Organic and Nanostructured Electronics Lab (ONE Lab) have integrated organic PV onto flexible fabric substrates that can be unrolled over 500 times without degradation.
However, organic solar cells are generally not very stable and tend to have low operational lifetimes. They also tend to be less efficient than other thin-film cells due to some intrinsic limits of the material like a large binding energy for electron-hole pairs. As of 2023, the maximum achieved efficiency for organic solar cells is 18.2%.


==== Perovskite solar cells ====

Perovskites are a group of materials with a shared crystal structure, named after their discoverer, mineralogist Lev Perovski. The perovskites most often used for PV applications are organic-inorganic hybrid methylammonium lead halides, which host a number of advantageous properties including widely tunable bandgaps, high absorption coefficients, and good electronic transport properties for both electrons and holes. As of 2023, single-junction perovskite solar cells achieved a maximum efficiency of 25.7%, rivaling that of mono crystalline silicon. Perovskites are also commonly used in tandem and multi-junction cells with crystalline silicon, CIGS, and other PV technologies to achieve even higher efficiencies. They also offer a wide spectrum of low-cost applications.
However, perovskite cells tend to have short lifetimes, with 5 years being a typical lifetime as of 2016. This is mostly due to their chemical instability when exposed to light, moisture, UV radiation, and high temperatures which may even cause them to undergo a structural transition that impacts the operation of the device. Therefore, proper encapsulation is very important.


==== Quantum dot photovoltaics (QDPV) ====

Quantum dot photovoltaics (QDPV) replace the usual solid-state semiconducting active layer with semiconductor quantum dots. The bandgap of the photo-active layer can be tuned by changing the size of the quantum dots. QDPV has the potential to generate more than one electron-hole pair per photon in a process called multiple exciton generation (MEG) which could allow for a theoretical maximum conversion efficiency of 87%, though as of 2023 the maximum achieved efficiency of a QDPV cell is around 18.1%. This efficiency surpasses the Shockley–Queisser limit, making QDPV an exciting emerging technology. QDPV cells also tend to use much less of the active layer material than other solar cell types leading to a low-cost manufacturing process. 
Despite these advantages, quantum dot photovoltaics still face major challenges, including high defect densities, stability issues, and high levels of charge recombination. Additionally, the synthesis and processing of quantum dots often involve toxic materials such as lead and cadmium, raising environmental concerns. Ongoing research is focused on developing environmentally friendly quantum dots based on lead-free materials and improving quantum dot film processing to enhance stability and efficiency.


=== Applications ===


==== Transparent solar cells ====
In 2022, semitransparent solar cells that are as large as windows were reported, after team members of the study achieved record efficiency with high transparency in 2020. Also in 2022, other researchers reported the fabrication of solar cells with a record average visible transparency of 79%, being nearly invisible.


==== Building-integrated photovoltaics ====
Thin-film PV materials tend to be lightweight and flexible in nature, which lends itself naturally to building-integrated photovoltaics (BIPV). Common examples include the integration of semi-transparent modules can be integrated into window designs and the use of rigid thin-film panels to replace roofing material. BIPV can greatly reduce the lifetime environmental impacts (like greenhouse gas (GHG) emission) due to solar cell modules due to the avoided emissions associated with not utilizing the usual building materials.


== Efficiencies ==

Despite initially lower efficiencies at the time of their introduction, many thin-film technologies have efficiencies comparable to conventional single-junction non-concentrator crystalline silicon solar cells which have a 26.1% maximum efficiency as of 2023. In fact, both GaAs thin-film and GaAs single-crystal cells have larger maximum efficiencies of 29.1% and 27.4% respectively. The maximum efficiencies for single-junction non-concentrator thin-film cells of various prominent thin-film materials are shown in the chart.


=== Commercial module efficiences ===
It's important to note that the maximum efficiencies achieved in a laboratory setting are generally higher than the efficiencies of manufactured cells, which often have efficiencies 20-50% lower. As of 2021, the maximum efficiency of manufactured solar cells was 24.4% for mono crystalline silicon, 20.4% for poly crystalline silicon, 12.3% for amorphous silicon, 19.2% for CIGS, and 19% for CdTe modules. The thin film cell prototype with the best efficiency yields 20.4% (First Solar), comparable to the best conventional solar cell prototype efficiency of 25.6% from Panasonic.
A previous record for thin film solar cell efficiency of 22.3% was achieved by Solar Frontier, the world's largest CIS (copper indium selenium) solar energy provider. In joint research with the New Energy and Industrial Technology Development Organization (NEDO) of Japan, Solar Frontier achieved 22.3% conversion efficiency on a 0.5 cm2 cell using its CIS technology. This was an increase of 0.6 percentage points over the industry's previous thin-film record of 21.7%.


=== Calculation of efficiency ===

The efficiency of a solar cell quantifies the percentage of incident light on the solar cell that is converted into usable electricity. There are many factors that affect the efficiency of a solar cell, so the efficiency may be further parametrized by additional numerical quantities including the short-circuit current, open-circuit voltage, maximum power point, fill factor, and quantum efficiency. The short-circuit current is the maximum current the cell can flow with no voltage load. Similarly, the open-circuit voltage is the voltage across the device with no current or, alternatively, the voltage required for no current to flow. On a current vs. voltage (IV) curve, the open-circuit voltage is the horizontal intercept of the curve with the voltage axis and the short-circuit current is the vertical intercept of the curve with the current axis. The maximum power point is the point along the curve where the maximum power output of the solar cell is achieved and the area of the rectangle with side lengths equal to the current and voltage coordinates of the maximum power point is called the fill factor. The fill factor is a measure of how much power the solar cell achieves at this maximum power point. Intuitively, IV curves with a more square shape and a flatter top and side will have a larger fill factor and therefore a higher efficiency. Whereas these parameters characterize the efficiency of the solar cell based mostly on its macroscopic electrical properties, the quantum efficiency measures either the ratio of the number of photons incident on the cell to the number of charge carriers extracted (external quantum efficiency) or the ratio of the number of photons absorbed by the cell to the number of charge carriers extracted (internal quantum efficiency). Either way, the quantum efficiency is a more direct probe of the microscopic structure of the solar cell. 


=== Increasing efficiency ===
Some third-generation solar cells boost efficiency through the integration of concentrator and/or multi-junction device geometry. This can lead to efficiencies larger than the Shockley–Queisser limit of approximately 42% efficiency for a single-junction semiconductor solar cell under one-sun illumination.
A multi-junction cell is one that incorporates multiple semiconducting active layers with different bandgaps. In a typical solar cell, a single absorber with a bandgap near the peak of the solar spectrum is used, and any photons with energy greater than or equal to the bandgap can excite valence-band electrons into the conduction band to create electron-hole pairs. However, any excess energy above the Fermi energy will be quickly dissipated due to thermalization, leading to voltage losses from the inability to efficiently extract the energy of high-energy photons. Multi-junction cells are able to recoup some of this energy lost to thermalization by stacking multiple absorber layers on top of each other with the top layer absorbing the highest-energy photons and letting the lower energy photons pass through to the lower layers with smaller bandgaps, and so on. This not only allows the cells to capture energy from photons in a larger range of energies, but also extracts more energy per photon from the higher-energy photons.
Concentrator photovoltaics use an optical system of lenses that sit on top of the cell to focus light from a larger area onto the device, similar to a funnel for sunlight. In addition to creating more electron-hole pairs simply by increasing the number of photons available for absorption, having a higher concentration of charge carriers can increase the efficiency of the solar cell by increasing the conductivity. The addition of a concentrator to a solar cell can not only increase efficiency, but can also reduce the space, materials, and cost needed to produce the cell.
Both of these techniques are employed in the highest-efficiency solar cell as of 2023, which is a four-junction concentrator cell with 47.6% efficiency.


=== Increasing absorption ===
Multiple techniques have been employed to increase the amount of light that enters the cell and reduce the amount that escapes without absorption. The most obvious technique is to minimize the top contact coverage of the cell surface, reducing the area that blocks light from reaching the cell.
The weakly absorbed long wavelength light can be obliquely coupled into silicon and traverses the film several times to enhance absorption.
Multiple methods have been developed to increase absorption by reducing the number of incident photons being reflected away from the cell surface. An additional anti-reflective coating can cause destructive interference within the cell by modulating the refractive index of the surface coating. Destructive interference eliminates the reflective wave, causing all incident light to enter the cell.
